Repository: kasif1234/Qatar-Environment-and-Energy-Research-Institute-Internship-Work-

File: Figures Extracted + Matplotlib/Charge-transport model for conducting polymers (1).csv
Data series label,X value (S cm⁻¹),Y value ($\mu$V K⁻¹)
PEDOT:tosylate,0.00065,780
PEDOT:tosylate,0.0045,710
PEDOT:tosylate,0.01,680
PEDOT:tosylate,0.035,600
PEDOT:tosylate,0.11,550
PEDOT:tosylate,0.45,480
PEDOT:tosylate,1.5,430
PEDOT:tosylate,3.8,410
PEDOT:tosylate,5.5,380
PEDOT:tosylate,16,340
PEDOT:tosylate,24,280
PEDOT:tosylate,42,250
PEDOT:tosylate,70,220
PEDOT:tosylate,95,190
PEDOT:tosylate,110,115
PEDOT:tosylate,130,100
PEDOT:tosylate,170,85
PEDOT:tosylate,210,75
PEDOT:tosylate,250,68
PEDOT:tosylate,300,60
PEDOT:tosylate,350,52
PEDOT:tosylate,420,48
PEDOS-C6,0.0015,750
PEDOS-C6,0.0018,720
PEDOS-C6,0.0022,680
PEDOS-C6,0.45,720
PEDOS-C6,10,180
PEDOS-C6,20,140
PEDOS-C6,30,88
PEDOS-C6,32,32
PEDOS-C6,38,38
PEDOS-C6,40,110
PEDOS-C6,42,105
PEDOS-C6,45,98
PEDOS-C6,48,102
PEDOS-C6,50,85
PEDOS-C6,52,75
PEDOS-C6,55,65
PEDOS-C6,58,48

File: Figures Extracted + Matplotlib/Charge-transport model for conducting polymers (2).csv
Data series,Electrical conductivity (S cm⁻¹),Seebeck coefficient (μV K⁻¹)
P3HT,0.00005,950
P3HT,0.00009,950
P3HT,0.00011,950
P3HT,0.0003,550
P3HT,0.0005,380
P3HT,0.0007,650
P3HT,0.001,650
P3HT,0.18,170
P3HT,0.22,140
P3HT,0.28,110
P3HT,0.32,110
P3HT,0.35,105
P3HT,0.38,105
P3HT,0.5,110
P3HT,20,70
P3HT,25,62
P3HT,30,65
PBTTT-C14,0.0006,750
PBTTT-C14,0.005,580
PBTTT-C14,0.008,400
PBTTT-C14,0.01,400
PBTTT-C14,0.015,430
PBTTT-C14,0.02,350
PBTTT-C14,0.02,220
PBTTT-C14,0.028,200
PBTTT-C14,0.04,300
PBTTT-C14,0.3,130
PBTTT-C14,2.2,52
PBTTT-C14,3.8,68
PBTTT-C14,450,25
PBTTT-C14,600,20
P2TDC17-FT4,0.00075,636
P2TDC17-FT4,0.00545,415
P2TDC17-FT4,0.0239,189
P2TDC17-FT4,0.032,360
P2TDC17-FT4,0.218,126

File: Figures Extracted + Matplotlib/Charge-transport model for conducting polymers (3).csv
Data Series,Electrical conductivity (S cm⁻¹),Seebeck coefficient ($\mu$V K⁻¹)
PDPP3T,0.005752,854.3
PDPP3T,0.027,663.3
PDPP3T,0.0794,411.8
PDPP3T,0.1279,173.2
PDPP3T,0.2465,297.6
PDPP3T,0.2873,190.8
PDPP3T,1.671,123.1
PDPP3T,3.967,130.3
PDPP3T,4.944,103.7
PDPP3T,7.616,129.2
PDPP3T,9.523,77.16
PDPP3T,13.86,73.73
PDPP3T,14.58,57.84
PDPP3T,22.64,67.69
PDPP3T,23.97,51.17
PDPP3T,25.94,60.93
PDPP3T,36.04,58.99
PDPP3T,51.07,71.12
PDPP3T,60.37,49.73
PDPP3T,68.39,54.9
PDPP3T,78.95,32
PBTTT,0.06,250
PBTTT,0.2,190
PBTTT,0.5,150
PBTTT,1.2,120
PBTTT,4,95
PBTTT,10,80
PBTTT,35,65
PBTTT,120,52
PBTTT,500,35
PSBTTT,0.02,220
PSBTTT,0.1,180
PSBTTT,0.3,135
PSBTTT,0.8,110
PSBTTT,3,85
PSBTTT,12,68
PSBTTT,45,54
PSBTTT,180,40
Polyacetylene,0.00012,980
Polyacetylene,0.0004,780
Polyacetylene,0.0015,580
Polyacetylene,0.006,410
Polyacetylene,0.025,290
Polyacetylene,0.1,205
Polyacetylene,0.4,145
Polyacetylene,1.8,100
Polyacetylene,8,75
Polyacetylene,40,52
Polyacetylene,180,35
Polyacetylene,800,18
